Repository: slegt/semiconductor_lab_1

File: b7/Messdaten B7 - 15°C (105.7 Ohm).csv
Diodenstrom I_D (mA),Diodenspannung V_D (mV),Optische Leistung P
0.1,1372,5.2 nW
0.2,1418,15.9 nW
0.3,1441,30.5 nW
0.4,1457,47.6 nW
0.5,1470,68.3 nW
0.6,1481,92.3 nW
0.7,1490,118.2 nW
0.8,1496,139.2 nW
0.9,1504,167.4 nW
1,1512,205 nW
2,1552,522.5 nW
3,1582,923.9 nW
4,1608,1400 nW
5,1629,1914.3 nW
6,1649,2.52 uW
7,1676,3.185 uW
8,1685,3.967 uW
9,1702,4.87 uW
10,1718,6.05 uW
11,1733,7.895 uW
12,1747,12.261 uW
13,1756,121.33 uW
14,1766,282.8 uW
15,1776,434.5 uW
16,1784,571.7 uW
17,1794,718.3 uW
18,1804,868.1 uW
19,1814,1017.9 uW

File: b7/Messdaten B7 - 30°C (111.6 Ohm).csv
Diodenstrom I_D (mA),Diodenspannung V_D (mV),Optische Leistung P
0.1,1348,4.6 nW
0.2,1395,13.5 nW
0.3,1423,27.7 nW
0.4,1438,41.1 nW
0.5,1452,61.4 nW
0.6,1463,82.4 nW
0.7,1473,102.4 nW
0.8,1480,125.5 nW
0.9,1488,153 nW
1,1493,176.9 nW
2,1538,486 nW
3,1569,867.2 nW
4,1593,1291 nW
5,1616,1788.1 nW
6,1635,2.315 uW
7,1654,2.913 uW
8,1672,3.605 uW
9,1688,4.329 uW
10,1705,5.293 uW
11,1719,6.289 uW
12,1734,7.919 uW
13,1748,11.028 uW
14,1760,50.7 uW
15,1769,196.7 uW
16,1779,352.0 uW
17,1788,491.3 uW
18,1797,629.8 uW
19,1806,769.1 uW
20,1817,918.1 uW
21,1826,1058.3 uW

File: b7/Messdaten B7 - 40°C (115.6 Ohm).csv
Diodenstrom I_D (mA),Diodenspannung V_D (mV),Optische Leistung P
0.1,1332,4.04 nW
0.2,1380,12.2 nW
0.3,1408,24.3 nW
0.4,1425,38.2 nW
0.5,1439,54.6 nW
0.6,1450,74.9 nW
0.7,1459,92.6 nW
0.8,1467,114.7 nW
0.9,1476,139.4 nW
1,1481,161.4 nW
2,1529,464.4 nW
3,1560,821.1 nW
4,1584,1219.1 nW
5,1606,1668 nW
6,1626,2.16 uW
7,1644,2.693 uW
8,1662,3.308 uW
9,1679,3.952 uW
10,1693,4.674 uW
11,1709,5.532 uW
12,1724,6.608 uW
13,1739,8.816 uW
14,1751,10.59 uW
15,1764,22.48 uW
16,1774,145.9 uW
17,1783,281.1 uW
18,1792,418.9 uW
19,1802,563.0 uW
20,1811,696.1 uW
21,1820,834.7 uW
22,1830,968 uW
23,1839,1110 uW

File: b7/Messdaten B7 - 50°C (119.23 Ohm).csv
Diodenstrom I_D (mA),Diodenspannung V_D (mV),Optische Leistung P
0.1,1318,4.3 nW
0.2,1365,11.2 nW
0.3,1395,22.2 nW
0.4,1412,33.5 nW
0.5,1427,50.33 nW
0.6,1439,68.3 nW
0.7,1450,88.8 nW
0.8,1457,105.1 nW
0.9,1465,128.3 nW
1,1473,152.6 nW
2,1520,430.3 nW
3,1551,768.5 nW
4,1576,1114.2 nW
5,1598,1575.5 nW
6,1618,2.012 uW
7,1636,2.512 uW
8,1652,3.026 uW
9,1669,3.612 uW
10,1685,4.270 uW
11,1701,4.987 uW
12,1716,5.833 uW
13,1730,6.833 uW
14,1743,8.152 uW
15,1755,10.22 uW
16,1768,15.821 uW
17,1780,91.3 uW
18,1788,223.5 uW
19,1797,350.9 uW
20,1807,490.3 uW
21,1816,624.4 uW
22,1825,755.7 uW
23,1835,889.1 uW
24,1844,1023.5 uW

File: b7/Messdaten B7 - Raumtemperatur (108.48 Ohm).csv
Diodenstrom I_D (mA),Diodenspannung V_D (mV),Optische Leistung P
0.09,1368,6.03 nW
0.21,1406,14.5 nW
0.31,1433,30.35 nW
0.4,1449,46.20 nW
0.5,1461,65.23 nW
0.61,1473,88.1 nW
0.72,1482,113.3 nW
0.8,1488,133.1 nW
0.9,1496,160.9 nW
0.99,1502,185.3 nW
2,1545,506.9 nW
3,1577,914.7 nW
4,1601,1347.8 nW
5,1622,1853.1 nW
6,1642,2.434 uW
7,1660,3.04 uW
8,1679,3.8 uW
9,1695,4.6 uW
10,1711,5.6 uW
11,1727,7.0 uW
12,1741,9.5 uW
13,1754,28.2 uW
14,1763,172.6 uW
15,1772,321.1 uW
16,1781,467.4 uW
17,1791,616.8 uW
18,1801,758.6 uW
19,1810,908.5 uW
20,1820,1050 uW
